Repository: oarcelus/FullProfAPP-beta

# FullProfAPP-beta
Distribution for the beta version of the FullProfAPP, includes binaries and examples.

The development of the FullProfAPP is carried out in the frame of a collaboration between CIC energiGUNE (Spain; Oier Arcelus, Montse Casas-Cabanas, Javier Carrasco, Marine Reynaud), ICMAB-CSIC (Spain; Oier Arcelus, M. Rosa Palacín, Carlos Frontera, Ashley Black), Institut Laue Langevin (France; Juan Rodríguez Carvajal, Nebil Katcho) and ALBA Synchrotron (Spain; François Fauth, Oriol Vallcorba). It is supported through a project of the first Stakeholder Initiative of the BIG-MAP project (in turn part of the European research initiative BATTERY 2030+), which has recieved funding from the European Union's Horizon 2020 research and innovation program under grant agreement No 957189.

## Developers
Oier Arcelus, Juan Rodriguez-Carvajal, and Nebil Ayape Katcho.

## Compatibility
Tested on Windows 10 64bit computers

## How to download this repository
This repository uses the 'Git Large File Storage' extension, thus it is highly likely that just downloading the ZIP files will not download all the necessary files. We suggest installing Git in your computer first. Once installed, open a Git command line terminal and install the `lfs` extension by running:

     git lfs install
     
Then clone the repository by running:

     git clone <add your URL here>

## How to run the APP
FullProfAPP is distributed as a standalone executable binary, which means that there is not need to install anything! Just run the `fpapp.exe` binary that you can find in the `..\FullProfAPP-beta\dist_win_64bit` directory.

FullProfAPP acts as a wrapper for the refinement program FullProf, managing I/O files and calling for its execution when needed. Therefore, in order to properly run the APP, make sure that FullProf Suite is properly installed and included in the `PATH` environmental variable.

FullProf Suite is also in active development and some of its features have been adapted for FullProfAPP. Thus, before launching the `fpapp.exe` binary, make sure that you replace the binaries in your FullProf Suite distribution (e.g. `C:\FullProf_Suite\CIFs_to_PCR.exe`) by the ones we provide in this distribution (`..\FullProfAPP-beta\fpsuite_mods\CIFs_to_PCR.exe`)

A video-walkthrough of FullProfAPP is also included in `..\FullProfAPP-beta\tutorial`, we strongly encourage you to watch it.

## Known BUGS
- FullProf considers that the space group contains the inversion center at the origin (setting 2 in the International Tables). FullProfAPP does not handle this issue yet, so it is the responsability of the user to choose CIF files that contain the correct setting.
- FullProf considers that Trigonal space groups are always given in the Hexagonal setting, therefore the same applies to the CIF files that contain Trigonal space groups with the Rhombohedral setting. FullProf will not give correct results, and its the responsability of the user to carefully inspect the CIF files first.
- Depending on the database the Hermann-Mauguin (H-M) symbol comes in different formats. Generally, CIF files comming from the ICSD or COD do not have any problems, since the symbol is space separated (P 41 2 2). However the Materials Project gives the equivalent H-M symbol as 'P4_122', which is not yet correctly handled by FullProfAPP.

File: tests/EgyptMakeup/ICSD/IN_cerusite.cif
data_36554-ICSD
_database_code_ICSD                36554
_audit_creation_date               1992/08/20
_audit_update_record               1997/11/10
_chemical_name_systematic          'Lead Carbonate'
_chemical_formula_structural       'Pb C O3'
_chemical_formula_sum              'C1 O3 Pb1'
_chemical_name_mineral             Cerussite
_publ_section_title
;
Neutron single-crystal refinement of cerussite, PbCO3, and comparison 
with other aragonite-type carbonates
;
loop_
_citation_id
_citation_journal_abbrev
_citation_year
_citation_journal_volume
_citation_page_first
_citation_page_last
_citation_journal_id_ASTM
primary 'Zeitschrift fuer Kristallographie (149,1979-)' 1992 199 67 74 ZEKRDZ
loop_
_publ_author_name
'Chevrier, G.'
'Giester, G.'
'Heger, G.'
'Jarosch, D.'
'Wildner, M.'
'Zemann, J.'
_cell_length_a                     5.179(1)
_cell_length_b                     8.492(3)
_cell_length_c                     6.141(2)
_cell_angle_alpha                  90.
_cell_angle_beta                   90.
_cell_angle_gamma                  90.
_cell_volume                       270.08
_cell_formula_units_Z              4
_symmetry_space_group_name_H-M     'P m c n'
_symmetry_Int_Tables_number        62
_refine_ls_R_factor_all            0.032
loop_
_symmetry_equiv_pos_site_id
_symmetry_equiv_pos_as_xyz
  1	'x, -y+1/2, z+1/2'
  2	'-x+1/2, y, z'
  3	'x+1/2, y+1/2, -z+1/2'
  4	'-x, -y, -z'
  5	'-x, y+1/2, -z+1/2'
  6	'x+1/2, -y, -z'
  7	'-x+1/2, -y+1/2, z+1/2'
  8	'x, y, z'
loop_
_atom_type_symbol
_atom_type_oxidation_number
C4+   	4
O2-   	-2
Pb2+  	2
loop_
_atom_site_label
_atom_site_type_symbol
_atom_site_symmetry_multiplicity
_atom_site_Wyckoff_symbol
_atom_site_fract_x
_atom_site_fract_y
_atom_site_fract_z
_atom_site_occupancy
_atom_site_attached_hydrogens
Pb1 Pb2+ 4 c 0.25 0.41702(7) 0.24560(12) 1. 0 
C1 C4+ 4 c 0.25 0.76221(11) 0.08718(15) 1. 0 
O1 O2- 4 c 0.25 0.91299(14) 0.09649(20) 1. 0 
O2 O2- 8 d 0.46445(14) 0.68597(9) 0.08893(14) 1. 0 

loop_
_atom_site_aniso_label
_atom_site_aniso_type_symbol
_atom_site_aniso_U_11
_atom_site_aniso_U_22
_atom_site_aniso_U_33
_atom_site_aniso_U_12
_atom_site_aniso_U_13
_atom_site_aniso_U_23
Pb1 Pb2+ 0.0115(2) 0.0101(2) 0.0110(2) 0 0 0.0001(3)
C1 C4+ 0.0098(4) 0.0107(4) 0.0087(3) 0 0 0.0000(3)
O1 O2- 0.0206(5) 0.0116(4) 0.0183(5) 0 0 0.0028(5)
O2 O2- 0.0110(3) 0.0181(3) 0.0216(4) 0.0032(3) 0.0011(3) -.0033(3)

File: tests/EgyptMakeup/ICSD/IN_galena.cif
data_53932-ICSD
_database_code_ICSD                53932
_audit_creation_date               2003/04/01
_audit_update_record               2004/10/01
_chemical_name_systematic          'Lead Sulfide'
_chemical_formula_structural       'Pb S'
_chemical_formula_sum              'Pb1 S1'
_chemical_name_mineral             Galena
_publ_section_title
;
The crystal structure of some metallic sulfides
;
loop_
_citation_id
_citation_journal_abbrev
_citation_year
_citation_journal_volume
_citation_page_first
_citation_page_last
_citation_journal_id_ASTM
primary 'American Mineralogist' 1925 10 281 304 AMMIAY
2
;
Zeitschrift fuer Kristallographie, Kristallgeometrie, Kristallphysik, 
Kristallchemie (-144,1977)
;
 1924 60 379 413 ZEKGAX
3 'Anales de Fisica y Quimica' 1926 24 611 646 AFQMAH
_publ_author_name                  'Ramsdell, L.S.'
_cell_length_a                     5.94
_cell_length_b                     5.94
_cell_length_c                     5.94
_cell_angle_alpha                  90.
_cell_angle_beta                   90.
_cell_angle_gamma                  90.
_cell_volume                       209.58
_cell_formula_units_Z              4
_symmetry_space_group_name_H-M     'F m -3 m'
_symmetry_Int_Tables_number        225
loop_
_symmetry_equiv_pos_site_id
_symmetry_equiv_pos_as_xyz
  1	'z, y, -x'
  2	'y, x, -z'
  3	'x, z, -y'
  4	'z, x, -y'
  5	'y, z, -x'
  6	'x, y, -z'
  7	'z, -y, x'
  8	'y, -x, z'
  9	'x, -z, y'
 10	'z, -x, y'
 11	'y, -z, x'
 12	'x, -y, z'
 13	'-z, y, x'
 14	'-y, x, z'
 15	'-x, z, y'
 16	'-z, x, y'
 17	'-y, z, x'
 18	'-x, y, z'
 19	'-z, -y, -x'
 20	'-y, -x, -z'
 21	'-x, -z, -y'
 22	'-z, -x, -y'
 23	'-y, -z, -x'
 24	'-x, -y, -z'
 25	'-z, -y, x'
 26	'-y, -x, z'
 27	'-x, -z, y'
 28	'-z, -x, y'
 29	'-y, -z, x'
 30	'-x, -y, z'
 31	'-z, y, -x'
 32	'-y, x, -z'
 33	'-x, z, -y'
 34	'-z, x, -y'
 35	'-y, z, -x'
 36	'-x, y, -z'
 37	'z, -y, -x'
 38	'y, -x, -z'
 39	'x, -z, -y'
 40	'z, -x, -y'
 41	'y, -z, -x'
 42	'x, -y, -z'
 43	'z, y, x'
 44	'y, x, z'
 45	'x, z, y'
 46	'z, x, y'
 47	'y, z, x'
 48	'x, y, z'
 49	'z, y+1/2, -x+1/2'
 50	'z+1/2, y, -x+1/2'
 51	'z+1/2, y+1/2, -x'
 52	'y, x+1/2, -z+1/2'
 53	'y+1/2, x, -z+1/2'
 54	'y+1/2, x+1/2, -z'
 55	'x, z+1/2, -y+1/2'
 56	'x+1/2, z, -y+1/2'
 57	'x+1/2, z+1/2, -y'
 58	'z, x+1/2, -y+1/2'
 59	'z+1/2, x, -y+1/2'
 60	'z+1/2, x+1/2, -y'
 61	'y, z+1/2, -x+1/2'
 62	'y+1/2, z, -x+1/2'
 63	'y+1/2, z+1/2, -x'
 64	'x, y+1/2, -z+1/2'
 65	'x+1/2, y, -z+1/2'
 66	'x+1/2, y+1/2, -z'
 67	'z, -y+1/2, x+1/2'
 68	'z+1/2, -y, x+1/2'
 69	'z+1/2, -y+1/2, x'
 70	'y, -x+1/2, z+1/2'
 71	'y+1/2, -x, z+1/2'
 72	'y+1/2, -x+1/2, z'
 73	'x, -z+1/2, y+1/2'
 74	'x+1/2, -z, y+1/2'
 75	'x+1/2, -z+1/2, y'
 76	'z, -x+1/2, y+1/2'
 77	'z+1/2, -x, y+1/2'
 78	'z+1/2, -x+1/2, y'
 79	'y, -z+1/2, x+1/2'
 80	'y+1/2, -z, x+1/2'
 81	'y+1/2, -z+1/2, x'
 82	'x, -y+1/2, z+1/2'
 83	'x+1/2, -y, z+1/2'
 84	'x+1/2, -y+1/2, z'
 85	'-z, y+1/2, x+1/2'
 86	'-z+1/2, y, x+1/2'
 87	'-z+1/2, y+1/2, x'
 88	'-y, x+1/2, z+1/2'
 89	'-y+1/2, x, z+1/2'
 90	'-y+1/2, x+1/2, z'
 91	'-x, z+1/2, y+1/2'
 92	'-x+1/2, z, y+1/2'
 93	'-x+1/2, z+1/2, y'
 94	'-z, x+1/2, y+1/2'
 95	'-z+1/2, x, y+1/2'
 96	'-z+1/2, x+1/2, y'
 97	'-y, z+1/2, x+1/2'
 98	'-y+1/2, z, x+1/2'
 99	'-y+1/2, z+1/2, x'
100	'-x, y+1/2, z+1/2'
101	'-x+1/2, y, z+1/2'
102	'-x+1/2, y+1/2, z'
103	'-z, -y+1/2, -x+1/2'
104	'-z+1/2, -y, -x+1/2'
105	'-z+1/2, -y+1/2, -x'
106	'-y, -x+1/2, -z+1/2'
107	'-y+1/2, -x, -z+1/2'
108	'-y+1/2, -x+1/2, -z'
109	'-x, -z+1/2, -y+1/2'
110	'-x+1/2, -z, -y+1/2'
111	'-x+1/2, -z+1/2, -y'
112	'-z, -x+1/2, -y+1/2'
113	'-z+1/2, -x, -y+1/2'
114	'-z+1/2, -x+1/2, -y'
115	'-y, -z+1/2, -x+1/2'
116	'-y+1/2, -z, -x+1/2'
117	'-y+1/2, -z+1/2, -x'
118	'-x, -y+1/2, -z+1/2'
119	'-x+1/2, -y, -z+1/2'
120	'-x+1/2, -y+1/2, -z'
121	'-z, -y+1/2, x+1/2'
122	'-z+1/2, -y, x+1/2'
123	'-z+1/2, -y+1/2, x'
124	'-y, -x+1/2, z+1/2'
125	'-y+1/2, -x, z+1/2'
126	'-y+1/2, -x+1/2, z'
127	'-x, -z+1/2, y+1/2'
128	'-x+1/2, -z, y+1/2'
129	'-x+1/2, -z+1/2, y'
130	'-z, -x+1/2, y+1/2'
131	'-z+1/2, -x, y+1/2'
132	'-z+1/2, -x+1/2, y'
133	'-y, -z+1/2, x+1/2'
134	'-y+1/2, -z, x+1/2'
135	'-y+1/2, -z+1/2, x'
136	'-x, -y+1/2, z+1/2'
137	'-x+1/2, -y, z+1/2'
138	'-x+1/2, -y+1/2, z'
139	'-z, y+1/2, -x+1/2'
140	'-z+1/2, y, -x+1/2'
141	'-z+1/2, y+1/2, -x'
142	'-y, x+1/2, -z+1/2'
143	'-y+1/2, x, -z+1/2'
144	'-y+1/2, x+1/2, -z'
145	'-x, z+1/2, -y+1/2'
146	'-x+1/2, z, -y+1/2'
147	'-x+1/2, z+1/2, -y'
148	'-z, x+1/2, -y+1/2'
149	'-z+1/2, x, -y+1/2'
150	'-z+1/2, x+1/2, -y'
151	'-y, z+1/2, -x+1/2'
152	'-y+1/2, z, -x+1/2'
153	'-y+1/2, z+1/2, -x'
154	'-x, y+1/2, -z+1/2'
155	'-x+1/2, y, -z+1/2'
156	'-x+1/2, y+1/2, -z'
157	'z, -y+1/2, -x+1/2'
158	'z+1/2, -y, -x+1/2'
159	'z+1/2, -y+1/2, -x'
160	'y, -x+1/2, -z+1/2'
161	'y+1/2, -x, -z+1/2'
162	'y+1/2, -x+1/2, -z'
163	'x, -z+1/2, -y+1/2'
164	'x+1/2, -z, -y+1/2'
165	'x+1/2, -z+1/2, -y'
166	'z, -x+1/2, -y+1/2'
167	'z+1/2, -x, -y+1/2'
168	'z+1/2, -x+1/2, -y'
169	'y, -z+1/2, -x+1/2'
170	'y+1/2, -z, -x+1/2'
171	'y+1/2, -z+1/2, -x'
172	'x, -y+1/2, -z+1/2'
173	'x+1/2, -y, -z+1/2'
174	'x+1/2, -y+1/2, -z'
175	'z, y+1/2, x+1/2'
176	'z+1/2, y, x+1/2'
177	'z+1/2, y+1/2, x'
178	'y, x+1/2, z+1/2'
179	'y+1/2, x, z+1/2'
180	'y+1/2, x+1/2, z'
181	'x, z+1/2, y+1/2'
182	'x+1/2, z, y+1/2'
183	'x+1/2, z+1/2, y'
184	'z, x+1/2, y+1/2'
185	'z+1/2, x, y+1/2'
186	'z+1/2, x+1/2, y'
187	'y, z+1/2, x+1/2'
188	'y+1/2, z, x+1/2'
189	'y+1/2, z+1/2, x'
190	'x, y+1/2, z+1/2'
191	'x+1/2, y, z+1/2'
192	'x+1/2, y+1/2, z'
loop_
_atom_type_symbol
_atom_type_oxidation_number
Pb2+  	2
S2-   	-2
loop_
_atom_site_label
_atom_site_type_symbol
_atom_site_symmetry_multiplicity
_atom_site_Wyckoff_symbol
_atom_site_fract_x
_atom_site_fract_y
_atom_site_fract_z
_atom_site_occupancy
_atom_site_attached_hydrogens
Pb1 Pb2+ 4 a 0 0 0 1. 0 
S1 S2- 4 b 0.5 0.5 0.5 1. 0

File: tests/EgyptMakeup/ICSD/IN_gypsum.cif
data_27221-ICSD
_database_code_ICSD                27221
_audit_creation_date               1982/12/31
_audit_update_record               1998/06/26
_chemical_name_systematic          'Calcium Sulfate Dihydrate'
_chemical_formula_structural       'Ca (S O4) (H2 O)2'
_chemical_formula_sum              'H4 Ca1 O6 S1'
_chemical_name_mineral             Gypsum
_publ_section_title
;
Neutron diffraction refinement of the structure of gypsum, Ca S O4 
(H2 O)2
;
loop_
_citation_id
_citation_journal_abbrev
_citation_year
_citation_journal_volume
_citation_page_first
_citation_page_last
_citation_journal_id_ASTM
primary 'Acta Crystallographica B (24,1968-38,1982)' 1982 38 1074 1077 ACBCAR
loop_
_publ_author_name
'Pedersen, B.F.'
'Semmingsen, D.'
_cell_length_a                     5.679(5)
_cell_length_b                     15.202(14)
_cell_length_c                     6.522(6)
_cell_angle_alpha                  90.
_cell_angle_beta                   118.43(4)
_cell_angle_gamma                  90.
_cell_volume                       495.15
_cell_formula_units_Z              4
_symmetry_space_group_name_H-M     'I 1 2/c 1'
_symmetry_Int_Tables_number        15
_refine_ls_R_factor_all            0.036
loop_
_symmetry_equiv_pos_site_id
_symmetry_equiv_pos_as_xyz
  1	'-x, y, -z+1/2'
  2	'-x, -y, -z'
  3	'x, -y, z+1/2'
  4	'x, y, z'
  5	'-x+1/2, y+1/2, -z'
  6	'-x+1/2, -y+1/2, -z+1/2'
  7	'x+1/2, -y+1/2, z'
  8	'x+1/2, y+1/2, z+1/2'
loop_
_atom_type_symbol
_atom_type_oxidation_number
Ca2+  	2
H1+   	1
O2-   	-2
S6+   	6
loop_
_atom_site_label
_atom_site_type_symbol
_atom_site_symmetry_multiplicity
_atom_site_Wyckoff_symbol
_atom_site_fract_x
_atom_site_fract_y
_atom_site_fract_z
_atom_site_occupancy
_atom_site_attached_hydrogens
Ca1 Ca2+ 4 e 0.5 0.07967(9) 0.25 1. 0 
S1 S6+ 4 e 0 0.07705(13) 0.75 1. 0 
O1 O2- 8 f 0.96320(15) 0.13190(5) 0.55047(13) 1. 0 
O2 O2- 8 f 0.75822(15) 0.02226(5) 0.66709(13) 1. 0 
O3 O2- 8 f 0.37960(21) 0.18212(7) 0.45881(16) 1. 0 
H1 H1+ 8 f 0.25112(41) 0.16158(11) 0.50372(35) 1. 0 
H2 H1+ 8 f 0.40458(36) 0.24275(13) 0.49217(31) 1. 0 

loop_
_atom_site_aniso_label
_atom_site_aniso_type_symbol
_atom_site_aniso_U_11
_atom_site_aniso_U_22
_atom_site_aniso_U_33
_atom_site_aniso_U_12
_atom_site_aniso_U_13
_atom_site_aniso_U_23
Ca1 Ca2+ 0.0207(8) 0.0258(8) 0.0195(8) 0 0.0081(6) 0
S1 S6+ 0.0190(11) 0.0204(10) 0.0192(11) 0 0.0086(10) 0
O1 O2- 0.0262(4) 0.0279(4) 0.0243(4) -.0011(4) 0.0123(3) 0.0044(3)
O2 O2- 0.0222(4) 0.0270(4) 0.0254(3) -.0046(4) 0.0092(3) 0.0008(3)
O3 O2- 0.0391(5) 0.0294(6) 0.0391(5) 0.0001(5) 0.0253(4) -.0038(4)
H1 H1+ 0.0599(10) 0.0464(9) 0.0632(10) -.0012(9) 0.0432(9) 0.0018(8)
H2 H1+ 0.0596(10) 0.0383(9) 0.0714(11) -.0039(11) 0.0384(9) -.0085(10)

File: tests/EgyptMakeup/ICSD/IN_laurionite.cif
data_28035-ICSD
_database_code_ICSD                28035
_audit_creation_date               1980/01/01
_audit_update_record               1998/06/26
_chemical_name_systematic          'Lead Hydroxide Chloride'
_chemical_formula_structural       'Pb (O H) Cl'
_chemical_formula_sum              'H1 Cl1 O1 Pb1'
_chemical_name_mineral             Laurionite
_publ_section_title
;
The crystal structure of Laurionite, Pb (O H) Cl
;
loop_
_citation_id
_citation_journal_abbrev
_citation_year
_citation_journal_volume
_citation_page_first
_citation_page_last
_citation_journal_id_ASTM
primary
;
Zeitschrift fuer Kristallographie, Kristallgeometrie, Kristallphysik, 
Kristallchemie (-144,1977)
;
 1975 141 246 259 ZEKGAX
loop_
_publ_author_name
'Venetopoulos, C.C.'
'Rentzeperis, P.J.'
_cell_length_a                     9.6987(15)
_cell_length_b                     4.0203(8)
_cell_length_c                     7.1110(9)
_cell_angle_alpha                  90.
_cell_angle_beta                   90.
_cell_angle_gamma                  90.
_cell_volume                       277.27
_cell_formula_units_Z              4
_symmetry_space_group_name_H-M     'P c m n'
_symmetry_Int_Tables_number        62
_refine_ls_R_factor_all            0.057
loop_
_symmetry_equiv_pos_site_id
_symmetry_equiv_pos_as_xyz
  1	'-x+1/2, y, z+1/2'
  2	'x, -y+1/2, z'
  3	'x+1/2, y+1/2, -z+1/2'
  4	'-x, -y, -z'
  5	'x+1/2, -y, -z+1/2'
  6	'-x, y+1/2, -z'
  7	'-x+1/2, -y+1/2, z+1/2'
  8	'x, y, z'
loop_
_atom_type_symbol
_atom_type_oxidation_number
Cl1-  	-1
H1+   	1
O2-   	-2
Pb2+  	2
loop_
_atom_site_label
_atom_site_type_symbol
_atom_site_symmetry_multiplicity
_atom_site_Wyckoff_symbol
_atom_site_fract_x
_atom_site_fract_y
_atom_site_fract_z
_atom_site_occupancy
_atom_site_attached_hydrogens
_atom_site_B_iso_or_equiv
Pb1 Pb2+ 4 c 0.08770(7) 0.25 0.79736(9) 1. 0 0 
O1 O2- 4 c 0.0422(13) 0.25 0.1223(20) 1. 0 0 
Cl1 Cl1- 4 c 0.8202(4) 0.25 0.5564(6) 1. 0 0 
H1 H1+ 4 c 0.11 0.25 0.223 1. 0 3.

File: tests/EgyptMakeup/ICSD/IN_phosgenite.cif
data_4240-ICSD
_database_code_ICSD                4240
_audit_creation_date               1980/01/01
_audit_update_record               1999/01/19
_chemical_name_systematic          'Dilead Dichloride Carbonate'
_chemical_formula_structural       'Pb2 Cl2 (C O3)'
_chemical_formula_sum              'C1 Cl2 O3 Pb2'
_chemical_name_mineral             Phosgenite
_publ_section_title
;
Reexamination of the crystal structure of phosgenite, Pb2 Cl2 (C O3)
;
loop_
_citation_id
_citation_journal_abbrev
_citation_year
_citation_journal_volume
_citation_page_first
_citation_page_last
_citation_journal_id_ASTM
primary 'Tschermaks Mineralogische und Petrographische Mitteilungen (-1978)'
 1974 21 101 109 MPMTAG
loop_
_publ_author_name
'Giuseppetti, G.'
'Tadini, C.'
_cell_length_a                     8.160(4)
_cell_length_b                     8.160(4)
_cell_length_c                     8.883(6)
_cell_angle_alpha                  90.
_cell_angle_beta                   90.
_cell_angle_gamma                  90.
_cell_volume                       591.48
_cell_formula_units_Z              4
_symmetry_space_group_name_H-M     'P 4/m b m'
_symmetry_Int_Tables_number        127
_refine_ls_R_factor_all            0.032
loop_
_symmetry_equiv_pos_site_id
_symmetry_equiv_pos_as_xyz
  1	'y+1/2, x+1/2, -z'
  2	'-y+1/2, -x+1/2, -z'
  3	'-y, x, -z'
  4	'y, -x, -z'
  5	'x+1/2, -y+1/2, -z'
  6	'-x+1/2, y+1/2, -z'
  7	'x, y, -z'
  8	'-x, -y, -z'
  9	'-y+1/2, -x+1/2, z'
 10	'y+1/2, x+1/2, z'
 11	'y, -x, z'
 12	'-y, x, z'
 13	'-x+1/2, y+1/2, z'
 14	'x+1/2, -y+1/2, z'
 15	'-x, -y, z'
 16	'x, y, z'
loop_
_atom_type_symbol
_atom_type_oxidation_number
C4+   	4
Cl1-  	-1
O2-   	-2
Pb2+  	2
loop_
_atom_site_label
_atom_site_type_symbol
_atom_site_symmetry_multiplicity
_atom_site_Wyckoff_symbol
_atom_site_fract_x
_atom_site_fract_y
_atom_site_fract_z
_atom_site_occupancy
_atom_site_attached_hydrogens
_atom_site_B_iso_or_equiv
Pb1 Pb2+ 8 k 0.1659(1) 0.6659(1) 0.2594(1) 1. 0 0 
Cl1 Cl1- 4 e 0 0 0.2428(8) 1. 0 0 
Cl2 Cl1- 4 h 0.3521(6) 0.8521(6) 0.5 1. 0 0 
O1 O2- 4 g 0.2110(16) 0.7110(16) 0 1. 0 1.22 
O2 O2- 8 k 0.3726(10) 0.8726(10) 0.1269(12) 1. 0 0.99 
C1 C4+ 4 g 0.3257(29) 0.8257(29) 0 1. 0 1.07

File: tests/EgyptMakeup/ICSD/cod-1000059.cif
data_1000059
loop_
_publ_author_name
'Wang, X - L'
'Hubbard, C R'
'Alexander, K B'
'Becher, P F'
_publ_section_title
;
Neutron diffraction measurements of the residual stresses in Al2 O3 - 
Zr O2 (Ce O2) ceramic composites
;
_journal_coden_ASTM              JACTAW
_journal_issue                   6
_journal_name_full               'Journal of the American Ceramic Society'
_journal_page_first              1569
_journal_page_last               1575
_journal_paper_doi               10.1111/j.1151-2916.1994.tb09758.x
_journal_volume                  77
_journal_year                    1994
_chemical_formula_structural     'Al2 O3'
_chemical_formula_sum            'Al2 O3'
_chemical_name_systematic        'Aluminium oxide'
_space_group_IT_number           167
_symmetry_cell_setting           trigonal
_symmetry_space_group_name_Hall  '-R 3 2"c'
_symmetry_space_group_name_H-M   'R -3 c :H'
_cell_angle_alpha                90
_cell_angle_beta                 90
_cell_angle_gamma                120
_cell_formula_units_Z            6
_cell_length_a                   4.7554(3)
_cell_length_b                   4.7554(3)
_cell_length_c                   12.9910(6)
_cell_volume                     254.4
_refine_ls_R_factor_all          0.07
_cod_original_sg_symbol_H-M      'R -3 c H'
_cod_database_code               1000059
loop_
_symmetry_equiv_pos_as_xyz
x,y,z
-y,x-y,z
y-x,-x,z
-y,-x,1/2+z
x,x-y,1/2+z
y-x,y,1/2+z
-x,-y,-z
y,y-x,-z
x-y,x,-z
y,x,1/2-z
-x,y-x,1/2-z
x-y,-y,1/2-z
1/3+x,2/3+y,2/3+z
2/3+x,1/3+y,1/3+z
1/3-y,2/3+x-y,2/3+z
2/3-y,1/3+x-y,1/3+z
1/3-x+y,2/3-x,2/3+z
2/3-x+y,1/3-x,1/3+z
1/3-y,2/3-x,1/6+z
2/3-y,1/3-x,5/6+z
1/3+x,2/3+x-y,1/6+z
2/3+x,1/3+x-y,5/6+z
1/3-x+y,2/3+y,1/6+z
2/3-x+y,1/3+y,5/6+z
1/3-x,2/3-y,2/3-z
2/3-x,1/3-y,1/3-z
1/3+y,2/3-x+y,2/3-z
2/3+y,1/3-x+y,1/3-z
1/3+x-y,2/3+x,2/3-z
2/3+x-y,1/3+x,1/3-z
1/3+y,2/3+x,1/6-z
2/3+y,1/3+x,5/6-z
1/3-x,2/3-x+y,1/6-z
2/3-x,1/3-x+y,5/6-z
1/3+x-y,2/3-y,1/6-z
2/3+x-y,1/3-y,5/6-z
loop_
_atom_site_label
_atom_site_type_symbol
_atom_site_symmetry_multiplicity
_atom_site_Wyckoff_symbol
_atom_site_fract_x
_atom_site_fract_y
_atom_site_fract_z
_atom_site_occupancy
_atom_site_attached_hydrogens
_atom_site_calc_flag
Al1 Al3+ 12 c 0. 0. 0.3520(3) 1. 0 d
O1 O2- 18 e 0.3063(4) 0. 0.25 1. 0 d
loop_
_atom_type_symbol
_atom_type_oxidation_number
Al3+ 3.000
O2- -2.000
loop_
_cod_related_entry_id
_cod_related_entry_database
_cod_related_entry_code
1 ChemSpider 8164808
2 AMCSD 0014072

File: tests/EgyptMakeup/ICSD/cod-1000442.cif
data_1000442
loop_
_publ_author_name
'Ollivier, Benoist'
'Retoux, Richard'
'Lacorre, Philippe'
'Massiot, Dominique'
'F\'erey, G\'erard'
_publ_section_title
;
 Crystal structure of \k-alumina: an X-ray powder diffraction, TEM
 and NMR study
;
_journal_coden_ASTM              JMACEP
_journal_issue                   6
_journal_name_full               'Journal of Materials Chemistry'
_journal_page_first              1049
_journal_page_last               1056
_journal_paper_doi               10.1039/a700054e
_journal_volume                  7
_journal_year                    1997
_chemical_formula_structural     'Al2 O3'
_chemical_formula_sum            'Al2 O3'
_chemical_name_systematic        'Aluminium oxide - \k'
_space_group_IT_number           33
_symmetry_cell_setting           orthorhombic
_symmetry_Int_Tables_number      33
_symmetry_space_group_name_Hall  'P 2c -2n'
_symmetry_space_group_name_H-M   'P n a 21'
_cell_angle_alpha                90
_cell_angle_beta                 90
_cell_angle_gamma                90
_cell_formula_units_Z            8
_cell_length_a                   4.8437(2)
_cell_length_b                   8.3300(3)
_cell_length_c                   8.9547(4)
_cell_volume                     361.3
_refine_ls_R_factor_all          0.033
_cod_database_code               1000442
loop_
_symmetry_equiv_pos_as_xyz
x,y,z
-x,-y,1/2+z
1/2-x,1/2+y,1/2+z
1/2+x,1/2-y,z
loop_
_atom_site_label
_atom_site_type_symbol
_atom_site_symmetry_multiplicity
_atom_site_Wyckoff_symbol
_atom_site_fract_x
_atom_site_fract_y
_atom_site_fract_z
_atom_site_occupancy
_atom_site_attached_hydrogens
_atom_site_calc_flag
Al1 Al3+ 4 a 0.6787(6) 0.8416(4) 0. 1. 0 d
Al2 Al3+ 4 a 0.1846(11) 0.3432(7) 0.7868(7) 1. 0 d
Al3 Al3+ 4 a 0.8115(8) 0.6489(5) 0.6972(7) 1. 0 d
Al4 Al3+ 4 a 0.6677(7) 0.4696(3) 0.9993(11) 1. 0 d
O1 O2- 4 a 0.3290(16) 0.8313(9) 0.8927(7) 1. 0 d
O2 O2- 4 a 0.0248(12) 0.4908(7) 0.6292(12) 1. 0 d
O3 O2- 4 a 0.4717(13) 0.6647(8) 0.6381(11) 1. 0 d
O4 O2- 4 a 0.5145(15) 0.6728(7) 0.1212(9) 1. 0 d
O5 O2- 4 a 0.8608(16) 0.3301(11) 0.8662(7) 1. 0 d
O6 O2- 4 a 0.3360(17) 0.4992(7) 0.9000(8) 1. 0 d
loop_
_atom_type_symbol
_atom_type_oxidation_number
Al3+ 3.000
O2- -2.000
loop_
_cod_related_entry_id
_cod_related_entry_database
_cod_related_entry_code
1 ChemSpider 8164808
2 AMCSD 0013079

File: tests/EgyptMakeup/ICSD/cod-1010951.cif
data_1010951
loop_
_publ_author_name
'Zachariasen, W H'
_publ_section_title
;
Untersuchungen ueber die Kristallstruktur von Sesquioxyden und
Verbindungen ABO3
;
_journal_coden_ASTM              SUNVAQ
_journal_name_full
;
Skrifter utgitt av det Norske Videnskaps-Akademi i Oslo 1: Matematisk-
Naturvidenskapelig Klasse
;
_journal_page_first              1
_journal_page_last               165
_journal_volume                  1928
_journal_year                    1928
_chemical_formula_structural     'Al2 O3'
_chemical_formula_sum            'Al2 O3'
_chemical_name_mineral           Corundum
_chemical_name_systematic        'Aluminium oxide'
_space_group_IT_number           167
_symmetry_cell_setting           trigonal
_symmetry_space_group_name_Hall  '-P 3* 2n'
_symmetry_space_group_name_H-M   'R -3 c :R'
_cell_angle_alpha                55.27(8)
_cell_angle_beta                 55.27(8)
_cell_angle_gamma                55.27(8)
_cell_formula_units_Z            2
_cell_length_a                   5.13(2)
_cell_length_b                   5.13(2)
_cell_length_c                   5.13(2)
_cell_volume                     85.0
_exptl_crystal_density_meas      3.99
_cod_original_sg_symbol_H-M      'R -3 c R'
_cod_database_code               1010951
loop_
_symmetry_equiv_pos_as_xyz
x,y,z
y,z,x
z,x,y
-x,-y,-z
-y,-z,-x
-z,-x,-y
1/2+y,1/2+x,1/2+z
1/2+z,1/2+y,1/2+x
1/2+x,1/2+z,1/2+y
1/2-y,1/2-x,1/2-z
1/2-z,1/2-y,1/2-x
1/2-x,1/2-z,1/2-y
loop_
_atom_site_label
_atom_site_type_symbol
_atom_site_symmetry_multiplicity
_atom_site_Wyckoff_symbol
_atom_site_fract_x
_atom_site_fract_y
_atom_site_fract_z
_atom_site_occupancy
_atom_site_attached_hydrogens
_atom_site_calc_flag
Al1 Al3+ 4 c 0.35(1) 0.35(1) 0.35(1) 1. 0 d
O1 O2- 6 e -0.05 0.55 0.25 1. 0 d
loop_
_atom_type_symbol
_atom_type_oxidation_number
Al3+ 3.000
O2- -2.000
loop_
_cod_related_entry_id
_cod_related_entry_database
_cod_related_entry_code
1 ChemSpider 8164808

File: tests/EgyptMakeup/ICSD/cod-1011169.cif
data_1011169
loop_
_publ_author_name
'Jette, E R'
'Foote, F'
_publ_section_title
;
An x-ray study of the wuestite (Fe O) solid solutions
;
_journal_coden_ASTM              JCPSA6
_journal_name_full               'Journal of Chemical Physics'
_journal_page_first              29
_journal_page_last               36
_journal_paper_doi               10.1063/1.1749215
_journal_volume                  1
_journal_year                    1933
_chemical_compound_source        'hypothetical stoichometric end-member'
_chemical_formula_structural     'Fe O'
_chemical_formula_sum            'Fe O'
_chemical_name_mineral           Wuestite
_chemical_name_systematic        'Iron oxide'
_space_group_IT_number           225
_symmetry_cell_setting           cubic
_symmetry_Int_Tables_number      225
_symmetry_space_group_name_Hall  '-F 4 2 3'
_symmetry_space_group_name_H-M   'F m -3 m'
_cell_angle_alpha                90
_cell_angle_beta                 90
_cell_angle_gamma                90
_cell_formula_units_Z            4
_cell_length_a                   4.332
_cell_length_b                   4.332
_cell_length_c                   4.332
_cell_volume                     81.3
_exptl_crystal_density_meas      5.8
_cod_database_code               1011169
loop_
_symmetry_equiv_pos_as_xyz
x,y,z
y,z,x
z,x,y
x,z,y
y,x,z
z,y,x
x,-y,-z
y,-z,-x
z,-x,-y
x,-z,-y
y,-x,-z
z,-y,-x
-x,y,-z
-y,z,-x
-z,x,-y
-x,z,-y
-y,x,-z
-z,y,-x
-x,-y,z
-y,-z,x
-z,-x,y
-x,-z,y
-y,-x,z
-z,-y,x
-x,-y,-z
-y,-z,-x
-z,-x,-y
-x,-z,-y
-y,-x,-z
-z,-y,-x
-x,y,z
-y,z,x
-z,x,y
-x,z,y
-y,x,z
-z,y,x
x,-y,z
y,-z,x
z,-x,y
x,-z,y
y,-x,z
z,-y,x
x,y,-z
y,z,-x
z,x,-y
x,z,-y
y,x,-z
z,y,-x
x,1/2+y,1/2+z
1/2+x,y,1/2+z
1/2+x,1/2+y,z
y,1/2+z,1/2+x
1/2+y,z,1/2+x
1/2+y,1/2+z,x
z,1/2+x,1/2+y
1/2+z,x,1/2+y
1/2+z,1/2+x,y
x,1/2+z,1/2+y
1/2+x,z,1/2+y
1/2+x,1/2+z,y
y,1/2+x,1/2+z
1/2+y,x,1/2+z
1/2+y,1/2+x,z
z,1/2+y,1/2+x
1/2+z,y,1/2+x
1/2+z,1/2+y,x
x,1/2-y,1/2-z
1/2+x,-y,1/2-z
1/2+x,1/2-y,-z
y,1/2-z,1/2-x
1/2+y,-z,1/2-x
1/2+y,1/2-z,-x
z,1/2-x,1/2-y
1/2+z,-x,1/2-y
1/2+z,1/2-x,-y
x,1/2-z,1/2-y
1/2+x,-z,1/2-y
1/2+x,1/2-z,-y
y,1/2-x,1/2-z
1/2+y,-x,1/2-z
1/2+y,1/2-x,-z
z,1/2-y,1/2-x
1/2+z,-y,1/2-x
1/2+z,1/2-y,-x
-x,1/2+y,1/2-z
1/2-x,y,1/2-z
1/2-x,1/2+y,-z
-y,1/2+z,1/2-x
1/2-y,z,1/2-x
1/2-y,1/2+z,-x
-z,1/2+x,1/2-y
1/2-z,x,1/2-y
1/2-z,1/2+x,-y
-x,1/2+z,1/2-y
1/2-x,z,1/2-y
1/2-x,1/2+z,-y
-y,1/2+x,1/2-z
1/2-y,x,1/2-z
1/2-y,1/2+x,-z
-z,1/2+y,1/2-x
1/2-z,y,1/2-x
1/2-z,1/2+y,-x
-x,1/2-y,1/2+z
1/2-x,-y,1/2+z
1/2-x,1/2-y,z
-y,1/2-z,1/2+x
1/2-y,-z,1/2+x
1/2-y,1/2-z,x
-z,1/2-x,1/2+y
1/2-z,-x,1/2+y
1/2-z,1/2-x,y
-x,1/2-z,1/2+y
1/2-x,-z,1/2+y
1/2-x,1/2-z,y
-y,1/2-x,1/2+z
1/2-y,-x,1/2+z
1/2-y,1/2-x,z
-z,1/2-y,1/2+x
1/2-z,-y,1/2+x
1/2-z,1/2-y,x
-x,1/2-y,1/2-z
1/2-x,-y,1/2-z
1/2-x,1/2-y,-z
-y,1/2-z,1/2-x
1/2-y,-z,1/2-x
1/2-y,1/2-z,-x
-z,1/2-x,1/2-y
1/2-z,-x,1/2-y
1/2-z,1/2-x,-y
-x,1/2-z,1/2-y
1/2-x,-z,1/2-y
1/2-x,1/2-z,-y
-y,1/2-x,1/2-z
1/2-y,-x,1/2-z
1/2-y,1/2-x,-z
-z,1/2-y,1/2-x
1/2-z,-y,1/2-x
1/2-z,1/2-y,-x
-x,1/2+y,1/2+z
1/2-x,y,1/2+z
1/2-x,1/2+y,z
-y,1/2+z,1/2+x
1/2-y,z,1/2+x
1/2-y,1/2+z,x
-z,1/2+x,1/2+y
1/2-z,x,1/2+y
1/2-z,1/2+x,y
-x,1/2+z,1/2+y
1/2-x,z,1/2+y
1/2-x,1/2+z,y
-y,1/2+x,1/2+z
1/2-y,x,1/2+z
1/2-y,1/2+x,z
-z,1/2+y,1/2+x
1/2-z,y,1/2+x
1/2-z,1/2+y,x
x,1/2-y,1/2+z
1/2+x,-y,1/2+z
1/2+x,1/2-y,z
y,1/2-z,1/2+x
1/2+y,-z,1/2+x
1/2+y,1/2-z,x
z,1/2-x,1/2+y
1/2+z,-x,1/2+y
1/2+z,1/2-x,y
x,1/2-z,1/2+y
1/2+x,-z,1/2+y
1/2+x,1/2-z,y
y,1/2-x,1/2+z
1/2+y,-x,1/2+z
1/2+y,1/2-x,z
z,1/2-y,1/2+x
1/2+z,-y,1/2+x
1/2+z,1/2-y,x
x,1/2+y,1/2-z
1/2+x,y,1/2-z
1/2+x,1/2+y,-z
y,1/2+z,1/2-x
1/2+y,z,1/2-x
1/2+y,1/2+z,-x
z,1/2+x,1/2-y
1/2+z,x,1/2-y
1/2+z,1/2+x,-y
x,1/2+z,1/2-y
1/2+x,z,1/2-y
1/2+x,1/2+z,-y
y,1/2+x,1/2-z
1/2+y,x,1/2-z
1/2+y,1/2+x,-z
z,1/2+y,1/2-x
1/2+z,y,1/2-x
1/2+z,1/2+y,-x
loop_
_atom_site_label
_atom_site_type_symbol
_atom_site_symmetry_multiplicity
_atom_site_Wyckoff_symbol
_atom_site_fract_x
_atom_site_fract_y
_atom_site_fract_z
_atom_site_occupancy
_atom_site_attached_hydrogens
_atom_site_calc_flag
Fe1 Fe2+ 4 a 0. 0. 0. 1. 0 d
O1 O2- 4 b 0.5 0.5 0.5 1. 0 d
loop_
_atom_type_symbol
_atom_type_oxidation_number
Fe2+ 2.000
O2- -2.000
loop_
_cod_related_entry_id
_cod_related_entry_database
_cod_related_entry_code
1 ChemSpider 396260

File: tests/EgyptMakeup/ICSD/cod-1011240.cif
data_1011240
loop_
_publ_author_name
'Pauling, L'
'Hendricks, S B'
_publ_section_title              'The Structure of Hematite'
_journal_coden_ASTM              JACSAT
_journal_name_full               'Journal of the American Chemical Society'
_journal_page_first              781
_journal_page_last               790
_journal_paper_doi               10.1021/ja01680a027
_journal_volume                  47
_journal_year                    1925
_chemical_formula_structural     'Fe2 O3'
_chemical_formula_sum            'Fe2 O3'
_chemical_name_mineral           Hematite
_chemical_name_systematic        'Iron(III) oxide'
_space_group_IT_number           167
_symmetry_cell_setting           trigonal
_symmetry_space_group_name_Hall  '-P 3* 2n'
_symmetry_space_group_name_H-M   'R -3 c :R'
_cell_angle_alpha                55.28
_cell_angle_beta                 55.28
_cell_angle_gamma                55.28
_cell_formula_units_Z            2
_cell_length_a                   5.43
_cell_length_b                   5.43
_cell_length_c                   5.43
_cell_volume                     100.8
_exptl_crystal_density_meas      5.26(4)
_cod_original_sg_symbol_H-M      'R -3 c R'
_cod_database_code               1011240
loop_
_symmetry_equiv_pos_as_xyz
x,y,z
y,z,x
z,x,y
-x,-y,-z
-y,-z,-x
-z,-x,-y
1/2+y,1/2+x,1/2+z
1/2+z,1/2+y,1/2+x
1/2+x,1/2+z,1/2+y
1/2-y,1/2-x,1/2-z
1/2-z,1/2-y,1/2-x
1/2-x,1/2-z,1/2-y
loop_
_atom_site_label
_atom_site_type_symbol
_atom_site_symmetry_multiplicity
_atom_site_Wyckoff_symbol
_atom_site_fract_x
_atom_site_fract_y
_atom_site_fract_z
_atom_site_occupancy
_atom_site_attached_hydrogens
_atom_site_calc_flag
Fe1 Fe3+ 4 c 0.105(1) 0.105(1) 0.105(1) 1. 0 d
O1 O2- 12 f 0.292(7) -0.292(7) 0. 0.5 0 d
loop_
_atom_type_symbol
_atom_type_oxidation_number
Fe3+ 3.000
O2- -2.000
loop_
_cod_related_entry_id
_cod_related_entry_database
_cod_related_entry_code
1 ChemSpider 14147

File: tests/EgyptMakeup/ICSD/cod-1101168.cif
data_1101168
_publ_section_title              St210499->St100gnn
_chemical_formula_sum            'Al2 O3'
_chemical_name_common            'eta- Al-oxid_fit2gnn'
_symmetry_cell_setting           cubic
_symmetry_space_group_name_H-M   'F d -3 m'
_cell_angle_alpha                90.0
_cell_angle_beta                 90.0
_cell_angle_gamma                90.0
_cell_formula_units_Z            1
_cell_length_a                   7.932(4)
_cell_length_b                   7.932
_cell_length_c                   7.932
_cod_database_code               1101168
loop_
_atom_site_label
_atom_site_type_symbol
_atom_site_occupancy
_atom_site_fract_x
_atom_site_fract_y
_atom_site_fract_z
_atom_site_B_iso_or_equiv
O O2- 1 0.376(2) 0.376 0.376 0.0(3)
Al1 Al3+ 0.51(8) .25 .25 .25 2.0(3)
Al2 Al3+ 0.04(3) 0.24(2) 0 0 -5.0(5)
Al3 Al3+ 0.4(4) .625 .625 .625 -2.0(2)
Al4 Al3+ 0.31(4) .125 .125 .125 0.0(1)
loop_
_cod_related_entry_id
_cod_related_entry_database
_cod_related_entry_code
1 ChemSpider 8164808

File: tests/EgyptMakeup/ICSD/cod-1200005.cif
data_1200005
loop_
_publ_author_name
'Husson, E'
'Repelin, Y'
_publ_section_title
;
Structural studies of transition aluminas. Theta alumina
;
_journal_coden_ASTM              EJSCE5
_journal_name_full
;
European Journal of Solid State Inorganic Chemistry
;
_journal_page_first              1223
_journal_page_last               1231
_journal_volume                  33
_journal_year                    1996
_chemical_formula_structural     'Al2 O3'
_chemical_formula_sum            'Al2 O3'
_chemical_name_systematic        'Aluminium oxide - $-theta'
_space_group_IT_number           12
_symmetry_cell_setting           monoclinic
_symmetry_Int_Tables_number      12
_symmetry_space_group_name_Hall  '-C 2y'
_symmetry_space_group_name_H-M   'C 1 2/m 1'
_cell_angle_alpha                90
_cell_angle_beta                 103.79
_cell_angle_gamma                90
_cell_formula_units_Z            4
_cell_length_a                   11.795(5)
_cell_length_b                   2.91(1)
_cell_length_c                   5.621(7)
_cell_volume                     187.4
_refine_ls_R_factor_all          0.06
_cod_database_code               1200005
loop_
_symmetry_equiv_pos_as_xyz
x,y,z
x,-y,z
-x,-y,-z
-x,y,-z
1/2+x,1/2+y,z
1/2+x,1/2-y,z
1/2-x,1/2-y,-z
1/2-x,1/2+y,-z
loop_
_atom_site_label
_atom_site_type_symbol
_atom_site_symmetry_multiplicity
_atom_site_Wyckoff_symbol
_atom_site_fract_x
_atom_site_fract_y
_atom_site_fract_z
_atom_site_occupancy
_atom_site_attached_hydrogens
_atom_site_calc_flag
O1 O2- 4 i 0.16268 0. 0.12276 1. 0 d
O2 O2- 4 i 0.48945 0. 0.26127 1. 0 d
O3 O2- 4 i 0.82995 0. 0.43863 1. 0 d
Al1 Al3+ 4 i 0.10134 0. 0.7944 1. 0 d
Al2 Al3+ 4 i 0.35235 0. 0.68739 1. 0 d
loop_
_atom_type_symbol
_atom_type_oxidation_number
O2- -2.000
Al3+ 3.000
loop_
_cod_related_entry_id
_cod_related_entry_code
_cod_related_entry_database
1 8164808 ChemSpider

File: tests/EgyptMakeup/ICSD/cod-1513301.cif
data_1513301
loop_
_publ_author_name
'Ferreira, Fabio Furlan'
'Granado, Eduardo'
'Carvalho Jr, Wilson'
'Kycia, Stefan W.'
'Bruno, Daniele'
'Droppa Jr, Roosevelt'
_publ_section_title
;
 X-ray powder diffraction beamline at D10B of LNLS: application to the
 Ba2FeReO6double perovskite
;
_journal_coeditor_code           ML5212
_journal_issue                   1
_journal_name_full               'Journal of Synchrotron Radiation'
_journal_page_first              46
_journal_page_last               53
_journal_paper_doi               10.1107/S0909049505039208
_journal_volume                  13
_journal_year                    2005
_chemical_formula_analytical     'Fe3 O4'
_chemical_formula_moiety         'Fe3 O4'
_chemical_formula_structural     'Fe3 O4'
_chemical_formula_sum            'Fe3 O4'
_chemical_formula_weight         231.54
_chemical_name_common            'iron oxide'
_chemical_name_systematic        'iron oxide'
_space_group_IT_number           227
_symmetry_cell_setting           cubic
_symmetry_space_group_name_Hall  '-F 4vw 2vw 3'
_symmetry_space_group_name_H-M   'F d -3 m :2'
_cell_angle_alpha                90.0
_cell_angle_beta                 90.0
_cell_angle_gamma                90.0
_cell_formula_units_Z            8
_cell_length_a                   8.3814(5)
_cell_length_b                   8.3814
_cell_length_c                   8.3814
_cell_measurement_temperature    14
_cell_volume                     588.78(4)
_computing_structure_solution    'GSAS (Larson & Von Dreele, 2001)'
_cod_data_source_file            ml5212sup1.cif
_cod_data_source_block           T14KBST_phase_2
_cod_depositor_comments
;
The following automatic conversions were performed:

'_geom_bond_publ_flag' value 'N' changed to 'n' according to
/home/saulius/struct/CIF-dictionaries/cif_core.dic dictionary named
'cif_core.dic' version 2.4.2 from 2011-04-26 (14
times).

'_geom_angle_publ_flag' value 'N' changed to 'n' according
to /home/saulius/struct/CIF-dictionaries/cif_core.dic dictionary
named 'cif_core.dic' version 2.4.2 from 2011-04-26 (27 times).

Automatic conversion script
Id: cif_fix_values 1891 2012-01-12 08:04:46Z andrius 
;
_cod_original_cell_volume        588.78(10)
_cod_original_sg_symbol_Hall     'F d -3 m'
_cod_original_sg_symbol_H-M      'F d -3 m'
_cod_database_code               1513301
loop_
_symmetry_equiv_pos_site_id
_symmetry_equiv_pos_as_xyz
1 +x,+y,+z
2 +z,+x,+y
3 +y,+z,+x
4 +x+1/4,+y+1/4,-z
5 -z,+x+1/4,+y+1/4
6 +y+1/4,-z,+x+1/4
7 -z+1/4,+x+1/2,-y+3/4
8 -y+3/4,-z+1/4,+x+1/2
9 +y+1/2,-z+1/4,-x+3/4
10 -x+3/4,+y+1/2,-z+1/4
11 -z+1/4,-x+3/4,+y+1/2
12 +x+1/2,-y+3/4,-z+1/4
13 +y,+x,+z
14 +z,+y,+x
15 +x,+z,+y
16 +y+1/4,+x+1/4,-z
17 -z,+y+1/4,+x+1/4
18 +x+1/4,-z,+y+1/4
19 -z+1/4,+y+1/2,-x+3/4
20 -x+3/4,-z+1/4,+y+1/2
21 +x+1/2,-z+1/4,-y+3/4
22 -y+3/4,+x+1/2,-z+1/4
23 -z+1/4,-y+3/4,+x+1/2
24 +y+1/2,-x+3/4,-z+1/4
-1 -x,-y,-z
-2 -z,-x,-y
-3 -y,-z,-x
-4 -x+3/4,-y+3/4,+z
-5 +z,-x+3/4,-y+3/4
-6 -y+3/4,+z,-x+3/4
-7 +z+3/4,-x+1/2,+y+1/4
-8 +y+1/4,+z+3/4,-x+1/2
-9 -y+1/2,+z+3/4,+x+1/4
-10 +x+1/4,-y+1/2,+z+3/4
-11 +z+3/4,+x+1/4,-y+1/2
-12 -x+1/2,+y+1/4,+z+3/4
-13 -y,-x,-z
-14 -z,-y,-x
-15 -x,-z,-y
-16 -y+3/4,-x+3/4,+z
-17 +z,-y+3/4,-x+3/4
-18 -x+3/4,+z,-y+3/4
-19 +z+3/4,-y+1/2,+x+1/4
-20 +x+1/4,+z+3/4,-y+1/2
-21 -x+1/2,+z+3/4,+y+1/4
-22 +y+1/4,-x+1/2,+z+3/4
-23 +z+3/4,+y+1/4,-x+1/2
-24 -y+1/2,+x+1/4,+z+3/4
101 +x,+y+1/2,+z+1/2
102 +z,+x+1/2,+y+1/2
103 +y,+z+1/2,+x+1/2
104 +x+1/4,+y+3/4,-z+1/2
105 -z,+x+3/4,+y+3/4
106 +y+1/4,-z+1/2,+x+3/4
107 -z+1/4,+x,-y+1/4
108 -y+3/4,-z+3/4,+x
109 +y+1/2,-z+3/4,-x+1/4
110 -x+3/4,+y,-z+3/4
111 -z+1/4,-x+1/4,+y
112 +x+1/2,-y+1/4,-z+3/4
113 +y,+x+1/2,+z+1/2
114 +z,+y+1/2,+x+1/2
115 +x,+z+1/2,+y+1/2
116 +y+1/4,+x+3/4,-z+1/2
117 -z,+y+3/4,+x+3/4
118 +x+1/4,-z+1/2,+y+3/4
119 -z+1/4,+y,-x+1/4
120 -x+3/4,-z+3/4,+y
121 +x+1/2,-z+3/4,-y+1/4
122 -y+3/4,+x,-z+3/4
123 -z+1/4,-y+1/4,+x
124 +y+1/2,-x+1/4,-z+3/4
-101 -x,-y+1/2,-z+1/2
-102 -z,-x+1/2,-y+1/2
-103 -y,-z+1/2,-x+1/2
-104 -x+3/4,-y+1/4,+z+1/2
-105 +z,-x+1/4,-y+1/4
-106 -y+3/4,+z+1/2,-x+1/4
-107 +z+3/4,-x,+y+3/4
-108 +y+1/4,+z+1/4,-x
-109 -y+1/2,+z+1/4,+x+3/4
-110 +x+1/4,-y,+z+1/4
-111 +z+3/4,+x+3/4,-y
-112 -x+1/2,+y+3/4,+z+1/4
-113 -y,-x+1/2,-z+1/2
-114 -z,-y+1/2,-x+1/2
-115 -x,-z+1/2,-y+1/2
-116 -y+3/4,-x+1/4,+z+1/2
-117 +z,-y+1/4,-x+1/4
-118 -x+3/4,+z+1/2,-y+1/4
-119 +z+3/4,-y,+x+3/4
-120 +x+1/4,+z+1/4,-y
-121 -x+1/2,+z+1/4,+y+3/4
-122 +y+1/4,-x,+z+1/4
-123 +z+3/4,+y+3/4,-x
-124 -y+1/2,+x+3/4,+z+1/4
201 +x+1/2,+y,+z+1/2
202 +z+1/2,+x,+y+1/2
203 +y+1/2,+z,+x+1/2
204 +x+3/4,+y+1/4,-z+1/2
205 -z+1/2,+x+1/4,+y+3/4
206 +y+3/4,-z,+x+3/4
207 -z+3/4,+x+1/2,-y+1/4
208 -y+1/4,-z+1/4,+x
209 +y,-z+1/4,-x+1/4
210 -x+1/4,+y+1/2,-z+3/4
211 -z+3/4,-x+3/4,+y
212 +x,-y+3/4,-z+3/4
213 +y+1/2,+x,+z+1/2
214 +z+1/2,+y,+x+1/2
215 +x+1/2,+z,+y+1/2
216 +y+3/4,+x+1/4,-z+1/2
217 -z+1/2,+y+1/4,+x+3/4
218 +x+3/4,-z,+y+3/4
219 -z+3/4,+y+1/2,-x+1/4
220 -x+1/4,-z+1/4,+y
221 +x,-z+1/4,-y+1/4
222 -y+1/4,+x+1/2,-z+3/4
223 -z+3/4,-y+3/4,+x
224 +y,-x+3/4,-z+3/4
-201 -x+1/2,-y,-z+1/2
-202 -z+1/2,-x,-y+1/2
-203 -y+1/2,-z,-x+1/2
-204 -x+1/4,-y+3/4,+z+1/2
-205 +z+1/2,-x+3/4,-y+1/4
-206 -y+1/4,+z,-x+1/4
-207 +z+1/4,-x+1/2,+y+3/4
-208 +y+3/4,+z+3/4,-x
-209 -y,+z+3/4,+x+3/4
-210 +x+3/4,-y+1/2,+z+1/4
-211 +z+1/4,+x+1/4,-y
-212 -x,+y+1/4,+z+1/4
-213 -y+1/2,-x,-z+1/2
-214 -z+1/2,-y,-x+1/2
-215 -x+1/2,-z,-y+1/2
-216 -y+1/4,-x+3/4,+z+1/2
-217 +z+1/2,-y+3/4,-x+1/4
-218 -x+1/4,+z,-y+1/4
-219 +z+1/4,-y+1/2,+x+3/4
-220 +x+3/4,+z+3/4,-y
-221 -x,+z+3/4,+y+3/4
-222 +y+3/4,-x+1/2,+z+1/4
-223 +z+1/4,+y+1/4,-x
-224 -y,+x+1/4,+z+1/4
301 +x+1/2,+y+1/2,+z
302 +z+1/2,+x+1/2,+y
303 +y+1/2,+z+1/2,+x
304 +x+3/4,+y+3/4,-z
305 -z+1/2,+x+3/4,+y+1/4
306 +y+3/4,-z+1/2,+x+1/4
307 -z+3/4,+x,-y+3/4
308 -y+1/4,-z+3/4,+x+1/2
309 +y,-z+3/4,-x+3/4
310 -x+1/4,+y,-z+1/4
311 -z+3/4,-x+1/4,+y+1/2
312 +x,-y+1/4,-z+1/4
313 +y+1/2,+x+1/2,+z
314 +z+1/2,+y+1/2,+x
315 +x+1/2,+z+1/2,+y
316 +y+3/4,+x+3/4,-z
317 -z+1/2,+y+3/4,+x+1/4
318 +x+3/4,-z+1/2,+y+1/4
319 -z+3/4,+y,-x+3/4
320 -x+1/4,-z+3/4,+y+1/2
321 +x,-z+3/4,-y+3/4
322 -y+1/4,+x,-z+1/4
323 -z+3/4,-y+1/4,+x+1/2
324 +y,-x+1/4,-z+1/4
-301 -x+1/2,-y+1/2,-z
-302 -z+1/2,-x+1/2,-y
-303 -y+1/2,-z+1/2,-x
-304 -x+1/4,-y+1/4,+z
-305 +z+1/2,-x+1/4,-y+3/4
-306 -y+1/4,+z+1/2,-x+3/4
-307 +z+1/4,-x,+y+1/4
-308 +y+3/4,+z+1/4,-x+1/2
-309 -y,+z+1/4,+x+1/4
-310 +x+3/4,-y,+z+3/4
-311 +z+1/4,+x+3/4,-y+1/2
-312 -x,+y+3/4,+z+3/4
-313 -y+1/2,-x+1/2,-z
-314 -z+1/2,-y+1/2,-x
-315 -x+1/2,-z+1/2,-y
-316 -y+1/4,-x+1/4,+z
-317 +z+1/2,-y+1/4,-x+3/4
-318 -x+1/4,+z+1/2,-y+3/4
-319 +z+1/4,-y,+x+1/4
-320 +x+3/4,+z+1/4,-y+1/2
-321 -x,+z+1/4,+y+1/4
-322 +y+3/4,-x,+z+3/4
-323 +z+1/4,+y+3/4,-x+1/2
-324 -y,+x+3/4,+z+3/4
loop_
_atom_site_label
_atom_site_fract_x
_atom_site_fract_y
_atom_site_fract_z
_atom_site_U_iso_or_equiv
_atom_site_thermal_displace_type
_atom_site_occupancy
_atom_site_type_symbol
Fe1 0.125 0.125 0.125 -0.001(4) Uiso 1.0 Fe
Fe2 0.5 0.5 0.5 -0.001(4) Uiso 1.0 Fe
O 0.2583 0.2583 0.2583 -0.001(4) Uiso 1.0 O
loop_
_atom_type_symbol
Fe
O
loop_
_geom_angle_atom_site_label_1
_geom_angle_atom_site_label_2
_geom_angle_atom_site_label_3
_geom_angle_site_symmetry_1
_geom_angle_site_symmetry_3
_geom_angle
_geom_angle_publ_flag
O Fe1 O 1_555 107_443 109.471(2) n
O Fe1 O 1_555 111_443 109.471(4) n
O Fe1 O 1_555 -105_454 109.471(2) n
O Fe1 O 107_443 111_443 109.471(2) n
O Fe1 O 107_443 -105_454 109.471(4) n
O Fe1 O 111_443 -105_454 109.471(2) n
O Fe2 O 4_556 5_655 86.0035 n
O Fe2 O 4_556 6_565 86.0035 n
O Fe2 O 4_556 -4_564 179.9802 n
O Fe2 O 4_556 -5_465 93.9965 n
O Fe2 O 4_556 -6_555 93.9965 n
O Fe2 O 5_655 6_565 86.0035 n
O Fe2 O 5_655 -4_564 93.9965 n
O Fe2 O 5_655 -5_465 179.9802 n
O Fe2 O 5_655 -6_555 93.9965 n
O Fe2 O 6_565 -4_564 93.9965 n
O Fe2 O 6_565 -5_465 93.9965 n
O Fe2 O 6_565 -6_555 179.9802 n
O Fe2 O -4_564 -5_465 86.0035 n
O Fe2 O -4_564 -6_555 86.0035 n
O Fe2 O -5_465 -6_555 86.0035 n
Fe1 O Fe2 1_555 -4_654 122.484(2) n
Fe1 O Fe2 1_555 -5_555 122.4840(12) n
Fe1 O Fe2 1_555 -6_645 122.4840(12) n
Fe2 O Fe2 -4_654 -5_555 93.8613 n
Fe2 O Fe2 -4_654 -6_645 93.8613 n
Fe2 O Fe2 -5_555 -6_645 93.8613 n
loop_
_geom_bond_atom_site_label_1
_geom_bond_atom_site_label_2
_geom_bond_site_symmetry_2
_geom_bond_distance
_geom_bond_publ_flag
Fe1 O 1_555 1.93512(8) n
Fe1 O 107_555 1.93512(8) n
Fe1 O 111_555 1.93512(8) n
Fe1 O -105_544 1.93512(8) n
Fe2 O 4_556 2.02818(11) n
Fe2 O 5_655 2.02818(11) n
Fe2 O 6_565 2.02818(11) n
Fe2 O -4_555 2.02818(11) n
Fe2 O -5_555 2.02818(11) n
Fe2 O -6_555 2.02818(11) n
O Fe1 1_555 1.93512(8) n
O Fe2 -4_555 2.02818(11) n
O Fe2 -5_555 2.02818(11) n
O Fe2 -6_555 2.02818(11) n
