Repository: oarcelus/FullProfAPP-beta

# FullProfAPP-beta
Distribution for the beta version of the FullProfAPP, includes binaries and examples.

The development of the FullProfAPP is carried out in the frame of a collaboration between CIC energiGUNE (Spain; Oier Arcelus, Montse Casas-Cabanas, Javier Carrasco, Marine Reynaud), ICMAB-CSIC (Spain; Oier Arcelus, M. Rosa Palacín, Carlos Frontera, Ashley Black), Institut Laue Langevin (France; Juan Rodríguez Carvajal, Nebil Katcho) and ALBA Synchrotron (Spain; François Fauth, Oriol Vallcorba).

File: tests/EgyptMakeup/ICSD/cod-1528427.cif
data_1528427
loop_
_publ_author_name
'Dan'ko, A.J.'
'Rom, M.A.'
'Kaltaev, K.S.'
'Sidelnikova, N.S.'
'Budnikov, A.T.'
'Nizhankovskiy, S.V.'
'Grin', Yu.'
_publ_section_title
;
 Transformation of the corundum structure upon high-temperature reduction
;
_journal_issue                   7
_journal_name_full               'Crystallography Reports'
_journal_page_first              1112
_journal_page_last               1118
_journal_paper_doi               10.1134/s1063774508070031
_journal_volume                  53
_journal_year                    2008
_chemical_formula_sum            'Al2 O3'
_space_group_IT_number           194
_symmetry_space_group_name_Hall  '-P 6c 2c'
_symmetry_space_group_name_H-M   'P 63/m m c'
_cell_angle_alpha                90
_cell_angle_beta                 90
_cell_angle_gamma                120
_cell_formula_units_Z            1
_cell_length_a                   3.112
_cell_length_b                   3.112
_cell_length_c                   4.988
_cell_volume                     41.835
_citation_journal_id_ASTM        CYSTE3
_cod_data_source_file            Danko_CYSTE3_2008_1649.cif
_cod_data_source_block           Al2O3
_cod_original_cell_volume        41.83466
_cod_database_code               1528427
loop_
_symmetry_equiv_pos_as_xyz
x,y,z
x-y,x,z+1/2
-y,x-y,z
-x,-y,z+1/2
-x+y,-x,z
y,-x+y,z+1/2
-y,-x,-z+1/2
x-y,-y,-z
x,x-y,-z+1/2
y,x,-z
-x+y,y,-z+1/2
-x,-x+y,-z
-x,-y,-z
-x+y,-x,-z-1/2
y,-x+y,-z
x,y,-z-1/2
x-y,x,-z
-y,x-y,-z-1/2
y,x,z-1/2
-x+y,y,z
-x,-x+y,z-1/2
-y,-x,z
x-y,-y,z-1/2
x,x-y,z
loop_
_atom_site_label
_atom_site_type_symbol
_atom_site_fract_x
_atom_site_fract_y
_atom_site_fract_z
_atom_site_occupancy
_atom_site_U_iso_or_equiv
Al1 Al+3 0 0 0.25 1 0.0
O1 O-2 0.3333 0.6667 0.25 1 0.0
O2 O-2 0 0 0 0.5 0.0

File: tests/EgyptMakeup/ICSD/cod-1550397.cif
data_1550397
loop_
_publ_author_name
'Rosolen JM'
'Ballirano P'
'Berrettoni M'
'Decker F'
'Gregorkiewitz M'
_publ_contact_author_email       gregormigu@gmail.com
_publ_contact_author_name        'M Gregorkiewitz'
_publ_section_title
;
 Structural Assessment of the Electrochemical Performance of LixCoO2
 Membrane Electrodes by X-Ray Diffraction and Absorpion Refinements
;
_journal_name_full               Ionics
_journal_page_first              345
_journal_page_last               354
_journal_volume                  3
_journal_year                    1997
_chemical_compound_source        synthetic
_chemical_formula_sum            'Co Li O2'
_chemical_formula_weight         97.87
_chemical_name_systematic
;
Lithium Cobalt Oxide
;
_space_group_IT_number           166
_symmetry_Int_Tables_number      166
_symmetry_space_group_name_Hall  '-R 3 2"'
_symmetry_space_group_name_H-M   'R -3 m :H'
_cell_angle_alpha                90
_cell_angle_beta                 90
_cell_angle_gamma                120
_cell_formula_units_Z            3
_cell_length_a                   2.8185(1)
_cell_length_b                   2.8185(1)
_cell_length_c                   14.0664(2)
_cell_volume                     96.772(5)
_diffrn_radiation_monochromator  graphite
_diffrn_radiation_type           'Cu K\a'
_diffrn_radiation_wavelength     1.5406
_pd_instr_geometry               Bragg-Brentano
_pd_phase_name                   'Lithium Cobalt Oxide LixCoO2, x=1.00'
_refine_ls_goodness_of_fit_all   1.04
_refine_ls_R_I_factor            0.039
_cod_data_source_file            gregorkiewitz97Li1.00CoO2LC.txt
_cod_data_source_block           VESTA_phase_1
_cod_original_cell_volume        96.775(3)
_cod_original_formula_sum        'Li1.00 Co O2'
_cod_database_code               1550397
loop_
_symmetry_equiv_pos_as_xyz
x,y,z
-y,x-y,z
-x+y,-x,z
y,x,-z
-x,-x+y,-z
x-y,-y,-z
-x,-y,-z
y,-x+y,-z
x-y,x,-z
-y,-x,z
x,x-y,z
-x+y,y,z
x+2/3,y+1/3,z+1/3
-y+2/3,x-y+1/3,z+1/3
-x+y+2/3,-x+1/3,z+1/3
y+2/3,x+1/3,-z+1/3
-x+2/3,-x+y+1/3,-z+1/3
x-y+2/3,-y+1/3,-z+1/3
-x+2/3,-y+1/3,-z+1/3
y+2/3,-x+y+1/3,-z+1/3
x-y+2/3,x+1/3,-z+1/3
-y+2/3,-x+1/3,z+1/3
x+2/3,x-y+1/3,z+1/3
-x+y+2/3,y+1/3,z+1/3
x+1/3,y+2/3,z+2/3
-y+1/3,x-y+2/3,z+2/3
-x+y+1/3,-x+2/3,z+2/3
y+1/3,x+2/3,-z+2/3
-x+1/3,-x+y+2/3,-z+2/3
x-y+1/3,-y+2/3,-z+2/3
-x+1/3,-y+2/3,-z+2/3
y+1/3,-x+y+2/3,-z+2/3
x-y+1/3,x+2/3,-z+2/3
-y+1/3,-x+2/3,z+2/3
x+1/3,x-y+2/3,z+2/3
-x+y+1/3,y+2/3,z+2/3
loop_
_atom_site_label
_atom_site_occupancy
_atom_site_fract_x
_atom_site_fract_y
_atom_site_fract_z
_atom_site_adp_type
_atom_site_U_iso_or_equiv
_atom_site_type_symbol
Li 1.0 0 0 0.5 Uiso 0.015(2) Li
Co 1.0 0 0 0 Uiso 0.019(1) Co
O1 1.0 0 0 0.2592(1) Uiso 0.023(1) O

File: tests/EgyptMakeup/ICSD/cod-8103496.cif
data_8103496
loop_
_publ_author_name
'Aminoff, G.'
_publ_section_title
;
 Ueber die Kristallstruktur von Hausmannit (Mn Mn2 O4).
;
_journal_name_full
'Zeitschrift fuer Kristallographie, Kristallgeometrie, Kristallphysik, Kristallchemie (-144,1977)'
_journal_page_first              475
_journal_page_last               490
_journal_volume                  64
_journal_year                    1926
_chemical_formula_structural     'Mn3 O4'
_chemical_formula_sum            'Mn3 O4'
_chemical_name_systematic        'Manganese Dimanganese(III) Oxide'
_space_group_IT_number           141
_symmetry_Int_Tables_number      141
_symmetry_space_group_name_Hall  'I 4bw 2bw -1bw'
_symmetry_space_group_name_H-M   'I 41/a m d :1'
_audit_creation_date             2008/07/07
_audit_update_record             2009/08/01
_cell_angle_alpha                90.0
_cell_angle_beta                 90.0
_cell_angle_gamma                90.0
_cell_formula_units_Z            4
_cell_length_a                   8.1600
_cell_length_b                   8.1600
_cell_length_c                   9.4400
_cell_volume                     628.568
_cod_data_source_file            'data_Mn3O4melanie643198.cif'
_cod_data_source_block           1396617547.97-D290F29E9218B844.cif
_cod_original_cell_volume        628.57
_cod_original_sg_symbol_H-M      'I 41/a m d S'
_cod_database_code               8103496
loop_
_symmetry_equiv_pos_site_id
_symmetry_equiv_pos_as_xyz
1 'y, -x+1/2, z+1/4'
2 '-y, x+1/2, z+1/4'
3 'y, -x, -z'
4 '-y, x, -z'
5 '-y, -x+1/2, z+1/4'
6 'y, x+1/2, z+1/4'
7 '-y, -x, -z'
8 'y, x, -z'
9 'x, -y+1/2, -z+1/4'
10 '-x, y+1/2, -z+1/4'
11 'x, -y, z'
12 '-x, y, z'
13 '-x, -y+1/2, -z+1/4'
14 'x, y+1/2, -z+1/4'
15 '-x, -y, z'
16 'x, y, z'
17 'y+1/2, -x, z+3/4'
18 '-y+1/2, x, z+3/4'
19 'y+1/2, -x+1/2, -z+1/2'
20 '-y+1/2, x+1/2, -z+1/2'
21 '-y+1/2, -x, z+3/4'
22 'y+1/2, x, z+3/4'
23 '-y+1/2, -x+1/2, -z+1/2'
24 'y+1/2, x+1/2, -z+1/2'
25 'x+1/2, -y, -z+3/4'
26 '-x+1/2, y, -z+3/4'
27 'x+1/2, -y+1/2, z+1/2'
28 '-x+1/2, y+1/2, z+1/2'
29 '-x+1/2, -y, -z+3/4'
30 'x+1/2, y, -z+3/4'
31 '-x+1/2, -y+1/2, z+1/2'
32 'x+1/2, y+1/2, z+1/2'
loop_
_atom_site_label
_atom_site_type_symbol
_atom_site_symmetry_multiplicity
_atom_site_Wyckoff_symbol
_atom_site_fract_x
_atom_site_fract_y
_atom_site_fract_z
_atom_site_occupancy
_atom_site_attached_hydrogens
Mn1 Mn2+ 4 a 0 0 0 1.000 0
Mn2 Mn3+ 8 d 0 0.25 0.62500 1.000 0
O1 O2- 16 h 0 0.26500 0.39000 1.000 0
loop_
_atom_type_symbol
_atom_type_oxidation_number
Mn2+ 2
Mn3+ 3
O2- -2

File: tests/EgyptMakeup/ICSD/cod-8103497.cif
data_8103497
loop_
_publ_author_name
'Klein, H.'
_publ_section_title
;
 Structure solution of oxides from zone axes precession electron
 diffraction data
;
_journal_issue                   1
_journal_name_full
'Zeitschrift f\"ur Kristallographie - Crystalline Materials'
_journal_page_first              35
_journal_page_last               42
_journal_paper_doi               10.1524/zkri.2012.1568
_journal_volume                  228
_journal_year                    2013
_chemical_formula_structural     'Mn2 O3'
_chemical_formula_sum            'Mn2 O3'
_chemical_name_systematic        'Dimanganese Trioxide'
_space_group_IT_number           206
_symmetry_Int_Tables_number      206
_symmetry_space_group_name_Hall  '-I 2b 2c 3'
_symmetry_space_group_name_H-M   'I a -3'
_audit_creation_date             2013/08/01
_cell_angle_alpha                90.
_cell_angle_beta                 90.
_cell_angle_gamma                90.
_cell_formula_units_Z            16
_cell_length_a                   9.41
_cell_length_b                   9.41
_cell_length_c                   9.41
_cell_volume                     833.238
_cod_data_source_file            'data_Mn2O3melanie187263.cif'
_cod_data_source_block           1396619310.96-D290F29E9218B844.cif
_cod_original_cell_volume        833.24
_cod_database_code               8103497
loop_
_symmetry_equiv_pos_site_id
_symmetry_equiv_pos_as_xyz
1 '-z, x, y+1/2'
2 'z, x+1/2, -y'
3 'z+1/2, -x, y'
4 '-z, -x, -y'
5 'y+1/2, -z, x'
6 '-y, z, x+1/2'
7 'y, z+1/2, -x'
8 '-y, -z, -x'
9 'x, y+1/2, -z'
10 'x+1/2, -y, z'
11 '-x, y, z+1/2'
12 '-x, -y, -z'
13 'z, -x, -y+1/2'
14 '-z, -x+1/2, y'
15 '-z+1/2, x, -y'
16 'z, x, y'
17 '-y+1/2, z, -x'
18 'y, -z, -x+1/2'
19 '-y, -z+1/2, x'
20 'y, z, x'
21 '-x, -y+1/2, z'
22 '-x+1/2, y, -z'
23 'x, -y, -z+1/2'
24 'x, y, z'
25 '-z+1/2, x+1/2, y'
26 'z+1/2, x, -y+1/2'
27 'z, -x+1/2, y+1/2'
28 '-z+1/2, -x+1/2, -y+1/2'
29 'y, -z+1/2, x+1/2'
30 '-y+1/2, z+1/2, x'
31 'y+1/2, z, -x+1/2'
32 '-y+1/2, -z+1/2, -x+1/2'
33 'x+1/2, y, -z+1/2'
34 'x, -y+1/2, z+1/2'
35 '-x+1/2, y+1/2, z'
36 '-x+1/2, -y+1/2, -z+1/2'
37 'z+1/2, -x+1/2, -y'
38 '-z+1/2, -x, y+1/2'
39 '-z, x+1/2, -y+1/2'
40 'z+1/2, x+1/2, y+1/2'
41 '-y, z+1/2, -x+1/2'
42 'y+1/2, -z+1/2, -x'
43 '-y+1/2, -z, x+1/2'
44 'y+1/2, z+1/2, x+1/2'
45 '-x+1/2, -y, z+1/2'
46 '-x, y+1/2, -z+1/2'
47 'x+1/2, -y+1/2, -z'
48 'x+1/2, y+1/2, z+1/2'
loop_
_atom_site_label
_atom_site_type_symbol
_atom_site_symmetry_multiplicity
_atom_site_Wyckoff_symbol
_atom_site_fract_x
_atom_site_fract_y
_atom_site_fract_z
_atom_site_occupancy
_atom_site_attached_hydrogens
_atom_site_B_iso_or_equiv
Mn1 Mn3+ 8 a 0 0 0. 1. 0 0
Mn2 Mn3+ 24 d 0.25 0.27918 0. 1. 0 0
O1 O2- 48 e 0.125 0.15 0.912 1. 0 0
loop_
_atom_type_symbol
_atom_type_oxidation_number
Mn3+ 3
O2- -2

File: tests/EgyptMakeup/ICSD/cod-8103498.cif
data_8103498
loop_
_publ_author_name
'Fong, C.'
'Kennedy, B. J.'
'Elcombe, M. M.'
_publ_section_title
;
 A powder neutron diffraction study of \l and \g manganese dioxide
 and of LiMn~2~O~4~
;
_journal_issue                   12
_journal_name_full
'Zeitschrift f\"ur Kristallographie - Crystalline Materials'
_journal_page_first              941
_journal_page_last               945
_journal_paper_doi               10.1524/zkri.1994.209.12.941
_journal_volume                  209
_journal_year                    1994
_chemical_formula_structural     'Mn O2'
_chemical_formula_sum            'Mn O2'
_chemical_name_mineral           Ramsdellite
_chemical_name_systematic        'Manganese Oxide - Gamma'
_space_group_IT_number           62
_symmetry_Int_Tables_number      62
_symmetry_space_group_name_Hall  '-P 2c 2n'
_symmetry_space_group_name_H-M   'P n a m'
_audit_creation_date             1996/04/22
_audit_update_record             2005/10/01
_cell_angle_alpha                90.
_cell_angle_beta                 90.
_cell_angle_gamma                90.
_cell_formula_units_Z            4
_cell_length_a                   9.3229(11)
_cell_length_b                   4.4533(7)
_cell_length_c                   2.8482(3)
_cell_volume                     118.25(3)
_refine_ls_R_factor_all          0.0427
_cod_data_source_file            'data_MnO2melanie078331.cif'
_cod_data_source_block           1396620057.11-D290F29E9218B844.cif
_cod_original_cell_volume        118.25
_cod_original_formula_sum        'Mn1 O2'
_cod_database_code               8103498
loop_
_symmetry_equiv_pos_site_id
_symmetry_equiv_pos_as_xyz
1 'x+1/2, -y+1/2, z'
2 'x, y, -z+1/2'
3 '-x+1/2, y+1/2, z+1/2'
4 '-x, -y, -z'
5 '-x+1/2, y+1/2, -z'
6 '-x, -y, z+1/2'
7 'x+1/2, -y+1/2, -z+1/2'
8 'x, y, z'
loop_
_atom_site_aniso_label
_atom_site_aniso_type_symbol
_atom_site_aniso_U_11
_atom_site_aniso_U_22
_atom_site_aniso_U_33
_atom_site_aniso_U_12
_atom_site_aniso_U_13
_atom_site_aniso_U_23
Mn1 Mn4+ 0.020(4) 0.029(5) 0.017(3) 0.013(4) 0 0
O2 O2- 0.006(3) 0.050(5) 0.008(3) -.027(3) 0 0
loop_
_atom_site_label
_atom_site_type_symbol
_atom_site_symmetry_multiplicity
_atom_site_Wyckoff_symbol
_atom_site_fract_x
_atom_site_fract_y
_atom_site_fract_z
_atom_site_occupancy
_atom_site_attached_hydrogens
_atom_site_U_iso_or_equiv
Mn1 Mn4+ 4 c 0.1203(15) 0.0130(33) 0.25 1. 0 0
O1 O2- 4 c 0.0356(15) 0.2311(15) 0.75 1. 0 0.025(3)
O2 O2- 4 c 0.2842(12) 0.2934(20) 0.25 1. 0 0
loop_
_atom_type_symbol
_atom_type_oxidation_number
Mn4+ 4
O2- -2
